Repository: Mat-Design-Yu/Refining-Slag-Viscosity-Prediction

# Refining Slag Viscosity Prediction
Viscosity Prediction of Refining Slag based on Machine learning with domain knowledge

APE framework customized modeling for refining slag system and introduced appropriate domain knowledge features. 
Abstract：High temperatures limit the detection of refining slag properties in metallurgical processes, while model prediction is an effective method to obtain physical and chemical property data. However, the variability and limited data of refining slag systems constrain the predictive performance of individual empirical models. This paper introduces the APE framework, which integrates various ML algorithms, automated hyperparameter tuning, and multidimensional evaluation metrics to predict multi-component refining slag viscosity. Combining optical basicity features, the framework models small datasets of CaO-Al2O3-SiO2, CaO-Al2O3-CaF2, CaO-Al2O3-SiO2-MgO, and CaO-Al2O3-SiO2-MgO-CaF2 systems. The APE framework recommends different algorithms based on the characteristics of each system, and the constructed ML models achieve an average validation error below 15.1%, significantly excellent compared to various empirical models. In addition, the introduction of a deep learning-based symbolic regression method can provide features similar to optical alkalinity, making it a promising tool for uncovering domain knowledge. The method is expected to be applicable to the continuous prediction of physical and chemical properties of refining slags.

Key words： Machine learning, Refining Slag, Viscosity prediction, Domain knowledge

In the modeling process, we add the code to eliminate the same data in the program, so the initial version of the data and the real data may be different, but it has little effect on the modeling results.

File: 01 Data/ViscosityData-3d-CAF.csv
index,Viscosity,T,3d,4d,5d,Optical alkalinity,CaO,Al2O3,SiO2,CaF2,MgO
131,0.6,1873,1,0,0,0.842,0.115,0.235,0,0.65,0
132,0.65,1873,1,0,0,0.757,0.128,0.311,0,0.561,0
133,0.7,1873,1,0,0,0.663,0.202,0.398,0,0.4,0
134,0.5,1873,1,0,0,0.836,0.284,0.216,0,0.5,0
135,0.5,1873,1,0,0,0.809,0.451,0.3,0,0.249,0
136,0.53,1873,1,0,0,0.797,0.503,0.219,0,0.278,0
137,0.4,1873,1,0,0,0.903,0.48,0.135,0,0.385,0
138,1.35,1873,1,0,0,0.746,0.314,0.446,0,0.239,0
139,0.6,1873,1,0,0,0.739,0.363,0.293,0,0.344,0
140,0.5,1873,1,0,0,0.752,0.413,0.273,0,0.314,0
141,0.6,1873,1,0,0,0.785,0.422,0.241,0,0.336,0
142,0.5,1873,1,0,0,0.822,0.432,0.207,0,0.361,0
143,1.1,1773,1,0,0,0.76,0.439,0.262,0,0.299,0
144,0.99,1773,1,0,0,0.772,0.36,0.262,0,0.378,0
145,1.03,1773,1,0,0,0.773,0.358,0.262,0,0.38,0
146,3.29,1773,1,0,0,0.747,0.439,0.415,0,0.146,0
147,2.4,1773,1,0,0,0.752,0.393,0.415,0,0.192,0
148,1.49,1773,1,0,0,0.761,0.312,0.415,0,0.273,0
149,1.8,1773,1,0,0,0.806,0.417,0.312,0,0.271,0

File: 01 Data/ViscosityData-3d-CAS.csv
index,Viscosity,T,3d,4d,5d,Optical alkalinity,CaO,Al2O3,SiO2,CaF2,MgO
0,7.6,1816,1,0,0,0.617,0.45,0.15,0.4,0,0
1,7.0,1816,1,0,0,0.622,0.45,0.1,0.45,0,0
2,24.5,1816,1,0,0,0.582,0.35,0.1,0.55,0,0
3,23.8,1816,1,0,0,0.577,0.35,0.15,0.5,0,0
4,12.7,1816,1,0,0,0.592,0.4,0.2,0.4,0,0
5,13.0,1816,1,0,0,0.596,0.4,0.15,0.45,0,0
6,11.8,1816,1,0,0,0.601,0.4,0.1,0.5,0,0
7,9.5,1791,1,0,0,0.617,0.45,0.15,0.4,0,0
8,8.5,1791,1,0,0,0.622,0.45,0.1,0.45,0,0
9,30.5,1791,1,0,0,0.582,0.35,0.1,0.55,0,0
10,30.0,1791,1,0,0,0.577,0.35,0.15,0.5,0,0
11,16.0,1791,1,0,0,0.592,0.4,0.2,0.4,0,0
12,16.2,1791,1,0,0,0.596,0.4,0.15,0.45,0,0
13,14.9,1791,1,0,0,0.601,0.4,0.1,0.5,0,0
14,11.9,1765,1,0,0,0.617,0.45,0.15,0.4,0,0
15,10.5,1765,1,0,0,0.622,0.45,0.1,0.45,0,0
16,38.7,1765,1,0,0,0.582,0.35,0.1,0.55,0,0
17,38.4,1765,1,0,0,0.577,0.35,0.15,0.5,0,0
18,20.6,1765,1,0,0,0.592,0.4,0.2,0.4,0,0
19,20.9,1765,1,0,0,0.596,0.4,0.15,0.45,0,0
20,18.9,1765,1,0,0,0.601,0.4,0.1,0.5,0,0
21,15.1,1740,1,0,0,0.617,0.45,0.15,0.4,0,0
22,13.1,1740,1,0,0,0.622,0.45,0.1,0.45,0,0
23,50.3,1740,1,0,0,0.582,0.35,0.1,0.55,0,0
24,49.5,1740,1,0,0,0.577,0.35,0.15,0.5,0,0
25,26.7,1740,1,0,0,0.592,0.4,0.2,0.4,0,0
26,27.4,1740,1,0,0,0.596,0.4,0.15,0.45,0,0
27,24.0,1740,1,0,0,0.601,0.4,0.1,0.5,0,0
28,19.5,1714,1,0,0,0.617,0.45,0.15,0.4,0,0
29,16.6,1714,1,0,0,0.622,0.45,0.1,0.45,0,0
30,66.6,1714,1,0,0,0.582,0.35,0.1,0.55,0,0
31,64.9,1714,1,0,0,0.577,0.35,0.15,0.5,0,0
32,34.8,1714,1,0,0,0.592,0.4,0.2,0.4,0,0
33,36.4,1714,1,0,0,0.596,0.4,0.15,0.45,0,0
34,30.8,1714,1,0,0,0.601,0.4,0.1,0.5,0,0
37,3.3,1923,1,0,0,0.575,0.394,0.361,0.245,0,0
39,1.6,1923,1,0,0,0.666,0.539,0.059,0.402,0,0
40,1.7,1923,1,0,0,0.683,0.615,0.27,0.115,0,0
41,3.3,1923,1,0,0,0.623,0.474,0.195,0.332,0,0
42,3.0,1923,1,0,0,0.621,0.453,0.124,0.423,0,0
43,3.4,1923,1,0,0,0.619,0.434,0.06,0.506,0,0
46,4.7,1873,1,0,0,0.575,0.394,0.361,0.245,0,0
48,2.1,1873,1,0,0,0.666,0.539,0.059,0.402,0,0
49,2.3,1873,1,0,0,0.683,0.615,0.27,0.115,0,0
50,4.4,1873,1,0,0,0.623,0.474,0.195,0.332,0,0
51,4.3,1873,1,0,0,0.621,0.453,0.124,0.423,0,0
52,4.5,1873,1,0,0,0.619,0.434,0.06,0.506,0,0
55,7.4,1823,1,0,0,0.575,0.394,0.361,0.245,0,0
57,2.8,1823,1,0,0,0.666,0.539,0.059,0.402,0,0
58,3.3,1823,1,0,0,0.683,0.615,0.27,0.115,0,0
59,6.1,1823,1,0,0,0.623,0.474,0.195,0.332,0,0
60,6.2,1823,1,0,0,0.621,0.453,0.124,0.423,0,0
61,6.2,1823,1,0,0,0.619,0.434,0.06,0.506,0,0
64,11.5,1773,1,0,0,0.575,0.394,0.361,0.245,0,0
66,3.9,1773,1,0,0,0.666,0.539,0.059,0.402,0,0
67,5.0,1773,1,0,0,0.683,0.615,0.27,0.115,0,0
68,9.2,1773,1,0,0,0.623,0.474,0.195,0.332,0,0
69,9.2,1773,1,0,0,0.621,0.453,0.124,0.423,0,0
70,8.6,1773,1,0,0,0.619,0.434,0.06,0.506,0,0
71,4.96,1773,1,0,0,0.645,0.508,0.124,0.368,0,0
72,7.53,1773,1,0,0,0.622,0.463,0.159,0.378,0,0
73,11.6,1773,1,0,0,0.599,0.416,0.196,0.388,0,0
74,19.0,1773,1,0,0,0.576,0.366,0.235,0.399,0,0
75,4.01,1773,1,0,0,0.666,0.539,0.059,0.402,0,0
76,5.16,1773,1,0,0,0.643,0.497,0.091,0.412,0,0
77,8.32,1773,1,0,0,0.621,0.453,0.125,0.423,0,0
78,14.3,1773,1,0,0,0.598,0.407,0.16,0.434,0,0
79,27.1,1773,1,0,0,0.576,0.358,0.197,0.445,0,0
80,4.88,1773,1,0,0,0.641,0.487,0.059,0.454,0,0
81,8.54,1773,1,0,0,0.62,0.443,0.091,0.465,0,0
82,15.0,1773,1,0,0,0.598,0.398,0.125,0.477,0,0
83,26.3,1773,1,0,0,0.576,0.35,0.16,0.49,0,0
84,8.23,1773,1,0,0,0.619,0.434,0.06,0.506,0,0
85,14.3,1773,1,0,0,0.597,0.389,0.092,0.519,0,0
86,30.2,1773,1,0,0,0.576,0.342,0.125,0.532,0,0
87,15.1,1773,1,0,0,0.597,0.381,0.06,0.559,0,0
88,28.6,1773,1,0,0,0.577,0.335,0.092,0.573,0,0
89,17.1,1773,1,0,0,0.597,0.373,0.029,0.597,0,0
90,32.6,1773,1,0,0,0.577,0.328,0.06,0.612,0,0
91,7.6,1723,1,0,0,0.645,0.508,0.124,0.368,0,0
92,11.9,1723,1,0,0,0.622,0.463,0.159,0.378,0,0
93,18.9,1723,1,0,0,0.599,0.416,0.196,0.388,0,0
94,31.4,1723,1,0,0,0.576,0.366,0.235,0.399,0,0
95,5.23,1723,1,0,0,0.666,0.539,0.059,0.402,0,0
96,8.22,1723,1,0,0,0.643,0.497,0.091,0.412,0,0
97,13.7,1723,1,0,0,0.621,0.453,0.125,0.423,0,0
98,21.7,1723,1,0,0,0.598,0.407,0.16,0.434,0,0
99,39.5,1723,1,0,0,0.576,0.358,0.197,0.445,0,0
100,7.57,1723,1,0,0,0.641,0.487,0.059,0.454,0,0
101,12.5,1723,1,0,0,0.62,0.443,0.091,0.465,0,0
102,22.6,1723,1,0,0,0.598,0.398,0.125,0.477,0,0
103,41.0,1723,1,0,0,0.576,0.35,0.16,0.49,0,0
104,12.1,1723,1,0,0,0.619,0.434,0.06,0.506,0,0
105,21.9,1723,1,0,0,0.597,0.389,0.092,0.519,0,0
106,42.3,1723,1,0,0,0.576,0.342,0.125,0.532,0,0
107,22.3,1723,1,0,0,0.597,0.381,0.06,0.559,0,0
108,44.8,1723,1,0,0,0.577,0.335,0.092,0.573,0,0
109,25.0,1723,1,0,0,0.597,0.373,0.029,0.597,0,0
110,51.7,1723,1,0,0,0.577,0.328,0.06,0.612,0,0
111,13.6,1673,1,0,0,0.645,0.508,0.124,0.368,0,0
112,19.9,1673,1,0,0,0.622,0.463,0.159,0.378,0,0
113,31.7,1673,1,0,0,0.599,0.416,0.196,0.388,0,0
114,54.7,1673,1,0,0,0.576,0.366,0.235,0.399,0,0
115,8.33,1673,1,0,0,0.666,0.539,0.059,0.402,0,0
116,13.2,1673,1,0,0,0.643,0.497,0.091,0.412,0,0
117,21.5,1673,1,0,0,0.621,0.453,0.125,0.423,0,0
118,34.9,1673,1,0,0,0.598,0.407,0.16,0.434,0,0
119,69.4,1673,1,0,0,0.576,0.358,0.197,0.445,0,0
120,11.6,1673,1,0,0,0.641,0.487,0.059,0.454,0,0
121,19.4,1673,1,0,0,0.62,0.443,0.091,0.465,0,0
122,37.1,1673,1,0,0,0.598,0.398,0.125,0.477,0,0
123,70.1,1673,1,0,0,0.576,0.35,0.16,0.49,0,0
124,19.2,1673,1,0,0,0.619,0.434,0.06,0.506,0,0
125,34.7,1673,1,0,0,0.597,0.389,0.092,0.519,0,0
126,70.9,1673,1,0,0,0.576,0.342,0.125,0.532,0,0
127,35.7,1673,1,0,0,0.597,0.381,0.06,0.559,0,0
128,73.2,1673,1,0,0,0.577,0.335,0.092,0.573,0,0
129,39.4,1673,1,0,0,0.597,0.373,0.029,0.597,0,0
130,81.6,1673,1,0,0,0.577,0.328,0.06,0.612,0,0
170,8.54,1773,1,0,0,0.62,0.443,0.091,0.465,0,0
186,4.01,1773,1,0,0,0.666,0.539,0.059,0.402,0,0
191,5.16,1773,1,0,0,0.643,0.497,0.091,0.412,0,0
196,8.32,1773,1,0,0,0.621,0.453,0.125,0.423,0,0
236,12.6,1723,1,0,0,0.62,0.443,0.091,0.465,0,0
252,5.23,1723,1,0,0,0.666,0.539,0.059,0.402,0,0
257,8.22,1723,1,0,0,0.643,0.497,0.091,0.412,0,0
262,13.69,1723,1,0,0,0.621,0.453,0.125,0.423,0,0
278,19.4,1673,1,0,0,0.62,0.443,0.091,0.465,0,0
294,8.33,1673,1,0,0,0.666,0.539,0.059,0.402,0,0
299,13.23,1673,1,0,0,0.643,0.497,0.091,0.412,0,0
304,21.48,1673,1,0,0,0.621,0.453,0.125,0.423,0,0
320,33.1,1623,1,0,0,0.62,0.443,0.091,0.465,0,0
